Repository: csulb-nanoelectronics/csulb-nanoelectronics.github.io

# Introduction

## How to see the website after changes
1. Local version
    - This works for Unix-like terminals/MacOS terminals. Navigate to the main folder (something like csulb-nanoelectronics.github.io) and open it up in terminal. Then run `bundle exec jekyll serve' which will open a local jekyll server that performs the rendering. To view the website, then go to a web browser and type in 'http://localhost:4000/'
    - Note: anytime you make a change to _config.yml (which will likely happen when you need to add another tile/main folder to the main homepage), you'll need to restart the jekyll server (ctrl + c to quit and run 'bundle exec jekyll serve' again to restart) 
2. Github/public version
    - This is the version on the actual website. You'll need to push your changes to the main branch of github and then wait for anywhere up to 10 minutes for changes to update. Website link is at: csulb-nanoelectronics.github.io

## Homepage 
The homepage consists of a bunch of tiles, each of which is a clickable link. These tiles correspond to each machine/topic of interest in the lab. Clicking on these tiles will then lead to a "subfolder" which contains the SOP's specific to each machine. 

Example. 
- The first square at the time of writing this is "Oxford Teslatron PT Closed Cycle Cryostat" with a picture of the cryostat. Clicking on it will lead to a subfolder with more tiles. Each tile then corresponds to a specific procedure ie, "Warmup", "Cooldown", etc.

### Modifications/Code 
To add a square to this main front page (such as when wanting to add a new machine, but not a specific SOP for an existing machine, see below), go to the csulb-nanoelectronics.github.io folder. This is assuming that you already have Github installed on your computer signed into the student nanoelectronics account (with a local copy of the repository). When in doubt, make a new branch to work on to test changes before pushing to the main branch. 

Once there, go to """my_collections""" and then `_portfolio'.

File: portfolio_posts/evaporator/deposition.html
---
layout: blog 
header: E-Beam Evaporator Deposition Standard Operating Procedure
title:  E-Beam Evaporator Deposition Standard Operating Procedure
css: /assets/css/text.css 
section:
    - "Loading the Sample"
    - "Preparing for Deposition"
    - "Performing the Deposition"
    - "Potential Hazards"
--- 
<p> 
CSULB Department of Physics and Astronomy <br> 
Hall of Science Room 261 <br> 
Supervisor: Dr. Claudia Ojeda-Aristizabal <br> <br> 
Authors: Maya Martinez, Blake Koford, Derek Bergner <br> 
Last Reviewed: July 29, 2022

</p>

<div id= "Loading the Sample">
    <h2>
        Loading the Sample
    </h2>
    <p>
        <ol>
            <li>
                Make note of base pressure in evaporator lab notebook, and then turn off the mechanical pump Fig. 1 (a) (the system should remain pumped even when not in use.)
                <ol>
                    <li>
                        Wait for system to vent and to reach a pressure of 750 Torr. Once at 750 Torr, slowly open the valve on the right side of the bell jar Fig. 1 (c).
                    </li>
                </ol>
            </li>


            <li>
                Open the bell jar by holding up the BELL JAR switch Fig. 1 (b) Once raised all the way, lock the bell jar by securing the safety rod to the left of the jar, red arrow in Fig. 1. Make sure the safety rod is pushed in all the way.
            </li>




            <li>
                Check crucibles by rotating them using the black knob in front of the silver gear with numbers on it Fig. 1 (c).
                <ol>
                    <li>
                        Turn the knob to crucible 2 to check the Au: <br>

                        If more pellets are needed, go to the drawer labeled E-beam and add 1-3 pellets to crucible. Make sure to weigh the Au container before and after pellet removal and to make note of both masses on the bottle.
                    </li>


                    <li>
                        Turn the knob to crucible 4 to check the Ti:<br> 

                        If more pellets are needed, go to the drawer labeled E-beam and add 1-3 pellets to crucible. Make sure to weigh the Au container before and after pellet removal and to make note of both masses on the bottle. Typically the crucible will need filling if the bottom is visible.
                    </li>
                </ol>
            </li>



            <li>
                Lift stage and load sample onto the stage.
            </li>
        </ol>
    </p>
</div>

<div id = "Preparing for Deposition">
    <h2>
        Preparing for Deposition
    </h2>
    <p>
        <ul>
            <li>
                The following steps/procedure is outlined in the Teslatron manual which is in a white binder that should be located on a counter-space in 263. When in doubt, refer to that. A PDF version is also available on Amazon AWS S3. 
            </li>
            <li>
                Also present are past Teslatron maintenance notebooks that have detailed past warm up procedures. Those are helpful in detailing any steps or methods in more detail or other mishaps or errors that previous members might have encountered. 
            </li>
        </ul>
    </p>
</div>

<div id = "Preparation">
<h3>
    Preparation for Warm Up 
</h3>
This procedure is given in the TeslatronPT system manual beginning on page 51. 
<ol>
    <div id='intro-flex-container'> 
    <div id='intro-flex-container-2'> 
    <li>
    Ramp the magnet to zero field and turn off the magnet switch heater. Cool the VTI to base temperature (~ 1.45 K) and check that the PT2 and magnet temperatures are normal (below 4K). 
    </li>
    </div>
    <div class = "neutron_pic">
    <figure><img src='/images/teslatron/warmup/control.jpeg'>
    <figcaption>
        Controllers for the cryostat. The second box is the iTC, which controls . The third box is the iPS, which controls the various parameters for the magnet. 
    </figcaption>
    </figure> 
    </div>
    </div> 
    
    <ol>
        <li>
        To do this, go to the Mercury iPS-M controller (the second box). Navigate the on screen display to return to the home menu. It should appear as in. 
        </li>
        <li> If the field value is reading $T \sim 0.00001 - 0.00004$, then the field is already set to zero. Else, select the ``to zero'' button on the bottom right of the iPS home menu which will ramp the magnet to zero field. Wait until it reads zero before proceeding. </li> 
        <li>
            If the ``switch heater'' button is ``blued out'' then the switch heater is off and we can proceed. Else if it is orange (and says on), then it is on. Press it to turn it off. 
        </li>
    </ol>
    <b> Warnings </b> <br> 
<p> 
If the magnet is energized (ie, it has a non-zero field or current running through it), do not turn off the switch heater until the magnet has been ramped down to zero first, else the magnet can undergo a quench. A quench occurs when the temperature of the magnet exceeds its superconducting transition temperature and becomes resistive; this coupled with the typically large amount of current running through the coils leads to a lot of heat/energy being suddenly dissipated. To protect itself, the magnet will then 
</p>
<br> 
</ol>
</div>




<div id='intro-flex-container'> 
<div id='intro-flex-container-2'> 
<p>
    Graphene is a two dimensional hexagonal arrangement of carbon atoms. It has the unique properties of having an energy band structure that's linear rather than parabolic (at "low" energies) and is a zero-gap semiconductor. These two properties lead to a resistivity versus gate voltage curve that exhibits a sharp peak for undoped graphene at zero gate voltage (\(V_G\)) that then slopes down towards zero as \(V_G\) increases/decreases.
</p> 
</p> 
To experimentally verify this behavior, we fabricated a graphene field effect transistor (FET) and measured the resistivity of the graphene channel as a function of the gate voltage. We fabricated two graphene FETs and performed back gate resistivity measurements and found that for one sample (3A) that there may be a resistivity dependence on \(V_G\) that weakly agrees with the expected behavior although curve appears to be broadened and our data is overall noisy. We then discuss the possible reasons: gate leakage in our samples, non ideal graphene samples, 
</p>
</div> 
<div class = "neutron_pic">
    <figure><img src='/images/FET.JPG'>
    <figcaption>
        Microscope image of completed transistor post photolithography, deposition, and liftoff with the graphene sample at the center of the "crosshairs"
    </figcaption>
    </figure> 
</div>
</div> 


<div id = 'Preparation2'>
        <h2>
            Background Information
        </h2>
        <h4>
            Field Effect Transistor 
        </h4>

        <h4>
            Graphene 
        </h4>
        <p>
            Proper monolayer graphene is a two dimensional, single layer of hexagonal honeycomb arrangement of carbon atoms. Due to this structure, graphene has some significant electronic properties such as high electron mobility on the order of 15,000 cm\(^2\)/Vs. Additionally, graphene is a semiconductor with zero-gap between the valence and conduction band (which in this case would make it more like a metal).
        </p> 
        <p>
            The energy-momentum dispersion relation takes the linear form
            $$
                E = \hbar k c_* \qquad c_* \approx 10^6\text{m/s}
            $$
            akin to the dispersion relation for relativistic massless particles like photons for low energies near the Dirac points, the points where the valence and conduction bands meet. We can see that the typical parabolic bands are to first order replaced by linear cones, illustrating the linear energy-momentum dispersion relation. 
            <!-- \begin{figure}[H]
                \centering
                \includegraphics[scale=0.3]{Intro/graphene_band_structure.png}
                \caption{Band Structure Graphene with emphasis on Dirac Points \cite{Castro}}
                \label{fig:graphene_band_struc}
            \end{figure} -->
        </p>
        <p> 
            Likewise for low energies, from the linear energy momentum dispersion relation, the density of states as a function of energy is given approximately by \(\rho(E) \propto |E|\) <!--\cite{Novoselov}-->. Since the number density of carriers is given by
            $$
                n = \int_{-\infty}^E \rho(E)F(E)\,dE
            $$
            where \(\rho\) is the density of states and \(F(E)\) is the Fermi-Dirac distribution, as the Fermi energy sweeps through the conduction and valence bands, the cone shapes indicate that the number of charge carriers (holes for the valence band and electrons for the conduction band) will decrease as the Fermi energy approaches the Dirac points and increase as it moves further away.
        </p>

        <h4>
            Graphene FET 
        </h4>
        <p>
            A graphene field effect transistor is a field effect transistor where the channel is replaced with a sample of graphene. 
        </p>
        <p>
            When we apply a voltage to the gate, the electric field effect shifts the position of the Fermi energy by inducing a doping of electrons or holes in the graphene. The number of available states will in turn increase as the Fermi energy moves away from the Dirac points which increases the conductivity. Conversely, as the Fermi energy approaches the Dirac point, the number of states in principal approaches zero which means that the conductivity goes towards zero, or equivalently the resistance increases to infinity. 
            
            <!-- This idea is visualized in Figure \ref{fig:resistivity_curve} which gives the resistivity as a function of applied gate voltage which demonstrates a sharp peak \cite[pg. 667]{Novoselov} -->
            
            For few-layer graphene, the resistivity tends towards the order of 100 ohms for high gate voltage and tends towards orders of kilo-ohms as the resistivity approaches its peak [Novoselov].
        </p>
        <p>
            A model describing this effect is presented in Novoselov et. al where the graphene is treated as a two dimensional metal with the conductance band and valence bands overlapping. When a gate voltage \(V_G\) is applied, the subsequent electric field induces a charge density \(n\) in the graphene where <i>n</i> is given by 
            $$
                n = \frac{\varepsilon_0 \varepsilon V_G}{te}
            $$
            with \(\varepsilon_0, \varepsilon\) are the permitivities of free space and Si\(\text{O}_2\), <i>e</i> is the charge of the electron, and <i>t</i> is the depth of the insulating layer. As \(V_G\) goes towards zero, <i>n</i> goes to zero and hence the resistivity increases towards infinity. Likewise, as \(V_G\) increases or decreases further away, <i>n</i> increases and the resistivity will instead decrease. 
        </p>
</div>



<div id = 'Fabrication'>
    <h2>
        Fabrication
    </h2>

    <h4>
        Exfoliation of Highly Oriented Graphite (with Scotch tape!)
    </h4>
    <div id = "exfoliation"> 
    
    <div>
        <p>
            We prepared rectangular wafers approximately 1.5 cm by 2 cm in size from a 3 inch diameter silicon wafer marked with a grid of letters and numbers which allows for recalling the location of graphene samples. The silicon wafer consists of highly doped silicon (Si++) with a thin surface coat of silicon dioxide (SiO2) which acts as a dielectric. We made the cuts by scoring the wafers with a diamond tipped pen to then break the wafer along the scored lines using a small wire taped to a flat surface as a fulcrum.
        </p>
        <p>
            Once washed, we exfoliated graphenium graphite, a type of highly oriented pyrolytic graphite which lends itself to exfoliation, onto the sample via the Scotch tape method where we loaded flakes of graphenium and pressed and distributed the graphite in scotch tape the goal of which is to lift and distribute layers of graphite and hopefully achieve an incredibly thin layer. After distributing the graphite we then place our wafer, face side down, into the tape as to transfer the graphite onto the wafer.
        </p>
        <p>
            Lastly, we looked for samples of graphene using a microscope, searching for patches with a color similar to the substrate, that is, a color that is a darker blue to purple. Though ideal candidates would appear nearly transparent.
        </p>
    </div>
    <figure>
        <img src = "/images/Graphene/sample.JPG">  
        <figcaption>
        </figcaption>
    </figure>
    </div>

    <h4>
        Photolithography
    </h4>
    <p>
        The next process involved photolithography which prints a gold-titanium circuit onto the wafer with the graphene sample at the center of the circuit. All of the following steps takes place in a room with a special filter that filters out UV light. 
    

    
    <ol>
    <li> First, we applied a coating of (positive) photoresist, a light sensitive chemical that becomes soluble to the developer after being exposed to ultraviolet light, to the wafers which took place in three stages.  </li> 
    <ul>

        <li>First, we placed our wafer into the spin-coat machine, applying a vacuum seal to hold the wafer in place and applied 3 drops of primer to fully coat the wafer. Then we set the machine to run at 4000 rotations per minute (rpm) for 40 seconds. </li>
        <li>Next, we applied 3 drops of photoresist to the wafer and ran the machine at 7000 rpm for 60 seconds. </li>
        <li>Finally, we soft baked the wafer on a hot plate at 80\(^\circ\)  C for two minutes as to stabilize the photoresist for easier handling in the next mask-aligning and exposure step.
        </li>

    </ul>

    
    <li>Next, we aligned a mask with a circuit pattern over our graphene sample and exposed the wafer to ultraviolet (UV) light. The UV light makes the photoresist soluble to the developer so that in the developing step, the parts of the wafer not covered by the mask will wash off exposing the silicon dioxide wafer substrate. </li>
    
        <ul>
            <li>We loaded the wafer into the mask aligner and located the general location of the graphene sample using the gold letter and number markings on the wafer.</li>
            <li>We loaded the mask into the holder which uses a vacuum to hold the mask in place. Keeping one hand underneath the mask, in the case of vacuum failure, we inserted the mask into the aligner above the sample. </li>
            <li>Next, we aligned the graphene sample with a finer circuit pattern using a combination of coarse lever controls which move the objectives and fine levers which move the stage in the X and Y directions.</li>
           <li>After having aligned the graphene sample into the center of the circuit pattern, we expose the wafer to UV light for 4.25 seconds.</li>
        </ul>
    
    
    
    <p>

     <li>Next, we developed the wafers which allowed for the exposed photoresist to be washed off and harden the remaining photoresist.  This step took place in three stages. </li>
     <ul>
            <li> 
         First, we placed the wafers into a dish with developer for 50 seconds. The developer used was diluted from the original concentration with milli-q water using a ratio of 1 part original developer to 6 parts milli-q water.</li>
        <li>
        After that, we rinsed the wafers in de-ionized water for 40 seconds before drying the samples using jets of air. </li>
        <li> 
        Then we hard baked the sample at 100$^\circ$ C for two minutes which solidifies the non-exposed photoresist. </li>
    </ul>
    </p>
    </ol>


    </p>

    <h4>
        Deposition
    </h4>
    <div id = "main_body"> 
    <p>
        Next, we evaporated 4 nm of titanium and afterwards 40 nm of gold onto the wafers. The specific evaporator used is an electron beam evaporator. First, the samples are loaded via retaining pins into a dish which is then attached into the interior of the evaporator and small amounts of titanium and gold are loaded into their respective crucibles. The evaporator is then closed and a vacuum is applied. Then, via a tungsten filament, beam of electrons is sent towards the crucibles heating the metals up and turning them into vapors which then condense and form a thin film onto the wafer. 
    </p>
        <div id="side_by_side_smaller"> 
            <figure>
                <img src = "/images/Graphene/evaporator.jpeg"> 
                <figcaption>
                    Electron beam evaporator opened up
                </figcaption>
            </figure>
            <figure>
                <img src = "/images/Graphene/post_deposition.jpeg"> 
                <figcaption>
                    Wafers post deposition! How shiny! 
                </figcaption>
            </figure>
            <figure>
                <img src = "/images/Graphene/crucible.jpeg"> 
                <figcaption>
                    The crucible where gold pellets are loaded in. 
                </figcaption>
            </figure>
        </div>
    </div>
    <p>
    </p>

    <h4>
        Lift Off
    </h4>
    <div id = "main_body_right_image">
    <p>
        Lastly, we perform the lift off wash for the wafers which removes the irrelevant gold, that is, the gold that lays on top of the photoresist, without removing the gold that forms the electrodes. As the photoresist used in this lab is acetone soluble, the lift off wash consists of placing the wafers into a dish of acetone which starts to eat away the photoresist. Then using a syringe, we applied more pressurized jets of acetone to encourage removal of more stubborn bits of gold.
    </p>
    <figure>
        <img src="/images/Graphene/acetone_needle.jpeg"> 
    </figure>
    </div>
</div>

<div id = 'Measurement'>
    <h2>
        Measurement 
    </h2>

    <h4>
        Lock In Amplifier 
    </h4>
</div>




<div id = 'Data Analysis'>
    <h2>
        Data Analysis
    </h2>

    <p>
        Our goal was to measure the resistivity of the graphene FET as a function of applied gate voltage. After making corrections to our samples (after initial poor measurements), we got the following data, which we take and analyze using Python. 
    </p>

    <h4>
        Curve Fitting
    </h4>

    <div id = "resistivity_container"> 
        <div id = "flex_item_1"> 
        <p>
            Since resistivity versus gate voltage plot for graphene was expected to exhibit a shark peak around the Fermi energy, we tried to fit a "peak" function to the data. We ended up choosing a Lorentzian function, although a Gaussian could work as well (or even a Voigt function which is a convolution of a Gaussian and a Lorentzian). That is, we used a function of the following form
            $$
                L(x) =
                \frac{1}{\pi}
                \frac{\frac{1}{2}\Gamma}{(x-x_0)^2 + (\frac{1}{2}\Gamma)^2} + h
            $$
            with \(\Gamma, x_0, h\) as fittable parameters and fitted it to the scattered points by minimizing the mean square error. In particular, we loaded in the data, which we have stored in CSV form from our LabView output as a <code>Pandas DataFrame</code>. Extracting the array data we then use <code>scipy.optimize.curve_fit</code> to find the parameters that best fit the data and then plot the resulting graphs with <code>Matplotlib.pyplot</code>. 
        </p>
    </div>
        <div class = 'resistivity'> 
            <img src="/images/Graphene/resistivity.png">
        </div>
    </div>
</div>



<div id = 'Troubleshooting'>
    <h2>
        Troubleshooting 
    </h2>
</div>

<h2>
    References
</h2>
